Repository: DMCXu/CPDDA

# CPDDA a Python package for simulating the light scattering and absorption properties of arbitrarily shaped particles.

File: CPDDA/database/main/Ge/Amotchkina-film.yml (part 1 of 2)
# this file is part of refractiveindex.info database
# refractiveindex.info database is in the public domain
# copyright and related rights waived via CC0 1.0

REFERENCES: "T. Amotchkina, M. Trubetskov, D. Hahner, V. Pervak, Characterization of e-beam evaporated Ge, YbF<sub>3</sub>, ZnS, and LaF<sub>3</sub> thin films for laser-oriented coatings, <a href=\"https://doi.org/10.1364/AO.59.000A40\"><i>Appl. Opt.</i> <b>59</b>, A40-A47 (2020)</a> (Data kindly provided by Tatiana Amotchkina [<a href=\"https://refractiveindex.info/download/data/2020/Amotchkina/Ge_film_nk.xlsx\">data</a>] [<a href=\"https://refractiveindex.info/download/data/2020/Amotchkina/Summary_for_RefractiveIndexINFO.pdf\">description</a>])"
COMMENTS: "0.42 µm Ge<sub>3</sub> film deposited on 1 mm thick ZnSe substratee by e-beam evaporation at 120 °C substrate temperature."
DATA:
  - type: tabulated nk
    data: |
        0.400 3.02224 2.84015E+00
        0.402 3.02891 2.83628E+00
        0.404 3.03557 2.83241E+00
        0.406 3.04224 2.82855E+00
        0.408 3.04890 2.82468E+00
        0.410 3.05556 2.82081E+00
        0.412 3.06223 2.81695E+00
        0.414 3.06889 2.81308E+00
        0.416 3.07555 2.80921E+00
        0.418 3.08222 2.80534E+00
        0.420 3.08888 2.80147E+00
        0.422 3.09555 2.79760E+00
        0.424 3.10221 2.79372E+00
        0.426 3.10888 2.78984E+00
        0.428 3.11554 2.78596E+00
        0.430 3.12221 2.78208E+00
        0.432 3.12888 2.77820E+00
        0.434 3.13554 2.77431E+00
        0.436 3.14221 2.77042E+00
        0.438 3.14887 2.76652E+00
        0.440 3.15554 2.76262E+00
        0.442 3.16221 2.75871E+00
        0.444 3.16887 2.75480E+00
        0.446 3.17554 2.75089E+00
        0.448 3.18221 2.74696E+00
        0.450 3.18888 2.74304E+00
        0.452 3.19554 2.73910E+00
        0.454 3.20221 2.73516E+00
        0.456 3.20888 2.73121E+00
        0.458 3.21555 2.72726E+00
        0.460 3.22222 2.72330E+00
        0.462 3.22888 2.71933E+00
        0.464 3.23555 2.71536E+00
        0.466 3.24222 2.71137E+00
        0.468 3.24889 2.70738E+00
        0.470 3.25556 2.70339E+00
        0.472 3.26223 2.69938E+00
        0.474 3.26890 2.69537E+00
        0.476 3.27558 2.69136E+00
        0.478 3.28225 2.68733E+00
        0.480 3.28892 2.68330E+00
        0.482 3.29560 2.67927E+00
        0.484 3.30227 2.67523E+00
        0.486 3.30895 2.67119E+00
        0.488 3.31562 2.66714E+00
        0.490 3.32230 2.66310E+00
        0.492 3.32898 2.65905E+00
        0.494 3.33566 2.65500E+00
        0.496 3.34234 2.65096E+00
        0.498 3.34902 2.64691E+00
        0.500 3.35570 2.64287E+00
        0.502 3.36238 2.63883E+00
        0.504 3.36907 2.63480E+00
        0.506 3.37575 2.63077E+00
        0.508 3.38244 2.62675E+00
        0.510 3.38913 2.62273E+00
        0.512 3.39583 2.61872E+00
        0.514 3.40252 2.61471E+00
        0.516 3.40922 2.61070E+00
        0.518 3.41593 2.60670E+00
        0.520 3.42264 2.60270E+00
        0.522 3.42935 2.59870E+00
        0.524 3.43607 2.59470E+00
        0.526 3.44279 2.59070E+00
        0.528 3.44952 2.58669E+00
        0.530 3.45626 2.58268E+00
        0.532 3.46300 2.57866E+00
        0.534 3.46976 2.57463E+00
        0.536 3.47652 2.57059E+00
        0.538 3.48329 2.56654E+00
        0.540 3.49007 2.56248E+00
        0.542 3.49687 2.55839E+00
        0.544 3.50368 2.55430E+00
        0.546 3.51050 2.55018E+00
        0.548 3.51733 2.54605E+00
        0.550 3.52418 2.54189E+00
        0.552 3.53104 2.53772E+00
        0.554 3.53793 2.53352E+00
        0.556 3.54482 2.52930E+00
        0.558 3.55174 2.52505E+00
        0.560 3.55867 2.52078E+00
        0.562 3.56562 2.51647E+00
        0.564 3.57259 2.51215E+00
        0.566 3.57959 2.50778E+00
        0.568 3.58660 2.50340E+00
        0.570 3.59364 2.49898E+00
        0.572 3.60070 2.49453E+00
        0.574 3.60778 2.49006E+00
        0.576 3.61490 2.48554E+00
        0.578 3.62203 2.48100E+00
        0.580 3.62919 2.47642E+00
        0.582 3.63637 2.47182E+00
        0.584 3.64360 2.46716E+00
        0.586 3.65083 2.46249E+00
        0.588 3.65812 2.45776E+00
        0.590 3.66542 2.45302E+00
        0.592 3.67277 2.44822E+00
        0.594 3.68013 2.44340E+00
        0.596 3.68754 2.43853E+00
        0.598 3.69497 2.43363E+00
        0.600 3.70244 2.42868E+00
        0.602 3.70995 2.42370E+00
        0.604 3.71748 2.41868E+00
        0.606 3.72507 2.41361E+00
        0.608 3.73267 2.40852E+00
        0.610 3.74034 2.40336E+00
        0.612 3.74801 2.39819E+00
        0.614 3.75576 2.39293E+00
        0.616 3.76352 2.38767E+00
        0.618 3.77134 2.38234E+00
        0.620 3.77919 2.37697E+00
        0.622 3.78708 2.37156E+00
        0.624 3.79503 2.36608E+00
        0.626 3.80298 2.36060E+00
        0.628 3.81103 2.35501E+00
        0.630 3.81908 2.34942E+00
        0.632 3.82721 2.34374E+00
        0.634 3.83536 2.33803E+00
        0.636 3.84356 2.33227E+00
        0.638 3.85182 2.32643E+00
        0.640 3.86008 2.32059E+00
        0.642 3.86845 2.31462E+00
        0.644 3.87682 2.30865E+00
        0.646 3.88527 2.30258E+00
        0.648 3.89375 2.29647E+00
        0.650 3.90226 2.29031E+00
        0.652 3.91086 2.28405E+00
        0.654 3.91945 2.27780E+00
        0.656 3.92815 2.27139E+00
        0.658 3.93686 2.26497E+00
        0.660 3.94563 2.25847E+00
        0.662 3.95446 2.25188E+00
        0.664 3.96330 2.24528E+00
        0.666 3.97224 2.23852E+00
        0.668 3.98118 2.23176E+00
        0.670 3.99020 2.22488E+00
        0.672 3.99926 2.21793E+00
        0.674 4.00834 2.21095E+00
        0.676 4.01751 2.20381E+00
        0.678 4.02669 2.19666E+00
        0.680 4.03595 2.18937E+00
        0.682 4.04523 2.18202E+00
        0.684 4.05455 2.17463E+00
        0.686 4.06395 2.16706E+00
        0.688 4.07335 2.15949E+00
        0.690 4.08282 2.15176E+00
        0.692 4.09233 2.14396E+00
        0.694 4.10185 2.13612E+00
        0.696 4.11146 2.12808E+00
        0.698 4.12107 2.12004E+00
        0.700 4.13074 2.11185E+00
        0.702 4.14044 2.10355E+00
        0.704 4.15015 2.09525E+00
        0.706 4.15995 2.08669E+00
        0.708 4.16974 2.07812E+00
        0.710 4.17957 2.06944E+00
        0.712 4.18945 2.06060E+00
        0.714 4.19932 2.05176E+00
        0.716 4.20926 2.04267E+00
        0.718 4.21920 2.03354E+00
        0.720 4.22916 2.02434E+00
        0.722 4.23916 2.01490E+00
        0.724 4.24916 2.00546E+00
        0.726 4.25918 1.99584E+00
        0.728 4.26923 1.98608E+00
        0.730 4.27927 1.97632E+00
        0.732 4.28934 1.96626E+00
        0.734 4.29941 1.95616E+00
        0.736 4.30948 1.94600E+00
        0.738 4.31955 1.93555E+00
        0.740 4.32963 1.92511E+00
        0.742 4.33970 1.91448E+00
        0.744 4.34976 1.90367E+00
        0.746 4.35982 1.89286E+00
        0.748 4.36985 1.88176E+00
        0.750 4.37987 1.87057E+00
        0.752 4.38990 1.85938E+00
        0.754 4.39986 1.84780E+00
        0.756 4.40982 1.83621E+00
        0.758 4.41975 1.82454E+00
        0.760 4.42962 1.81255E+00
        0.762 4.43949 1.80056E+00
        0.764 4.44931 1.78839E+00
        0.766 4.45906 1.77598E+00
        0.768 4.46880 1.76357E+00
        0.770 4.47846 1.75090E+00
        0.772 4.48806 1.73807E+00
        0.774 4.49766 1.72524E+00
        0.776 4.50711 1.71207E+00
        0.778 4.51653 1.69880E+00
        0.780 4.52594 1.68554E+00
        0.782 4.53516 1.67187E+00
        0.784 4.54437 1.65818E+00
        0.786 4.55356 1.64446E+00
        0.788 4.56252 1.63033E+00
        0.790 4.57149 1.61621E+00
        0.792 4.58040 1.60201E+00
        0.794 4.58910 1.58747E+00
        0.796 4.59779 1.57293E+00
        0.798 4.60641 1.55828E+00
        0.800 4.61481 1.54333E+00
        0.802 4.62320 1.52838E+00
        0.804 4.63150 1.51331E+00
        0.806 4.63958 1.49798E+00
        0.808 4.64766 1.48265E+00
        0.810 4.65562 1.46720E+00
        0.812 4.66336 1.45151E+00
        0.814 4.67111 1.43583E+00
        0.816 4.67872 1.42003E+00
        0.818 4.68612 1.40404E+00
        0.820 4.69352 1.38805E+00
        0.822 4.70078 1.37195E+00
        0.824 4.70783 1.35570E+00
        0.826 4.71487 1.33944E+00
        0.828 4.72179 1.32311E+00
        0.830 4.72848 1.30664E+00
        0.832 4.73516 1.29018E+00
        0.834 4.74175 1.27367E+00
        0.836 4.74808 1.25705E+00
        0.838 4.75442 1.24044E+00
        0.840 4.76067 1.22381E+00
        0.842 4.76666 1.20712E+00
        0.844 4.77264 1.19043E+00
        0.846 4.77858 1.17374E+00
        0.848 4.78423 1.15704E+00
        0.850 4.78987 1.14035E+00
        0.852 4.79551 1.12365E+00
        0.854 4.80082 1.10703E+00
        0.856 4.80613 1.09040E+00
        0.858 4.81144 1.07378E+00
        0.860 4.81646 1.05729E+00
        0.862 4.82144 1.04081E+00
        0.864 4.82642 1.02434E+00
        0.866 4.83116 1.00803E+00
        0.868 4.83581 9.91784E-01
        0.870 4.84045 9.75538E-01
        0.872 4.84492 9.59460E-01
        0.874 4.84923 9.43523E-01
        0.876 4.85353 9.27587E-01
        0.878 4.85772 9.11780E-01
        0.880 4.86168 8.96233E-01
        0.882 4.86564 8.80687E-01
        0.884 4.86956 8.65188E-01
        0.886 4.87314 8.50115E-01
        0.888 4.87673 8.35041E-01
        0.890 4.88032 8.19967E-01
        0.892 4.88358 8.05364E-01
        0.894 4.88679 7.90847E-01
        0.896 4.88999 7.76330E-01
        0.898 4.89296 7.62175E-01
        0.900 4.89574 7.48297E-01
        0.902 4.89853 7.34419E-01
        0.904 4.90119 7.20730E-01
        0.906 4.90352 7.07570E-01
        0.908 4.90584 6.94411E-01
        0.910 4.90816 6.81251E-01
        0.912 4.91000 6.68833E-01
        0.914 4.91181 6.56468E-01
        0.916 4.91362 6.44103E-01
        0.918 4.91509 6.32239E-01
        0.920 4.91634 6.20736E-01
        0.922 4.91758 6.09234E-01
        0.924 4.91869 5.97918E-01
        0.926 4.91933 5.87334E-01
        0.928 4.91998 5.76749E-01
        0.930 4.92062 5.66164E-01
        0.932 4.92076 5.56341E-01
        0.934 4.92079 5.46707E-01
        0.936 4.92081 5.37073E-01
        0.938 4.92062 5.27798E-01
        0.940 4.92004 5.19120E-01
        0.942 4.91947 5.10443E-01
        0.944 4.91890 5.01765E-01
        0.946 4.91782 4.93948E-01
        0.948 4.91670 4.86203E-01
        0.950 4.91558 4.78459E-01
        0.952 4.91425 4.71107E-01
        0.954 4.91266 4.64246E-01
        0.956 4.91107 4.57386E-01
        0.958 4.90948 4.50525E-01
        0.960 4.90754 4.44433E-01
        0.962 4.90558 4.38389E-01
        0.964 4.90361 4.32345E-01
        0.966 4.90155 4.26604E-01
        0.968 4.89932 4.21298E-01
        0.970 4.89710 4.15992E-01
        0.972 4.89487 4.10686E-01
        0.974 4.89252 4.05936E-01
        0.976 4.89014 4.01279E-01
        0.978 4.88775 3.96623E-01
        0.980 4.88536 3.92118E-01
        0.982 4.88292 3.88016E-01
        0.984 4.88048 3.83914E-01
        0.986 4.87803 3.79812E-01
        0.988 4.87562 3.76009E-01
        0.990 4.87321 3.72357E-01
        0.992 4.87080 3.68705E-01
        0.994 4.86840 3.65063E-01
        0.996 4.86612 3.61750E-01
        0.998 4.86385 3.58437E-01
        1.000 4.86157 3.55124E-01
        1.002 4.85937 3.51889E-01
        1.004 4.85730 3.48788E-01
        1.006 4.85523 3.45687E-01
        1.008 4.85316 3.42586E-01
        1.010 4.85126 3.39362E-01
        1.012 4.84942 3.36080E-01
        1.014 4.84759 3.32798E-01
        1.016 4.84576 3.29517E-01
        1.018 4.84412 3.25917E-01
        1.020 4.84250 3.22306E-01
        1.022 4.84088 3.18695E-01
        1.024 4.83928 3.15090E-01
        1.026 4.83780 3.11505E-01
        1.028 4.83631 3.07920E-01
        1.030 4.83483 3.04336E-01
        1.032 4.83335 3.00845E-01
        1.034 4.83189 2.97469E-01
        1.036 4.83042 2.94093E-01
        1.038 4.82896 2.90716E-01
        1.040 4.82742 2.87354E-01
        1.042 4.82585 2.83999E-01
        1.044 4.82428 2.80644E-01
        1.046 4.82271 2.77288E-01
        1.048 4.82098 2.73958E-01
        1.050 4.81922 2.70634E-01
        1.052 4.81746 2.67309E-01
        1.054 4.81570 2.63984E-01
        1.056 4.81374 2.60744E-01
        1.058 4.81177 2.57506E-01
        1.060 4.80980 2.54267E-01
        1.062 4.80781 2.51058E-01
        1.064 4.80565 2.48131E-01
        1.066 4.80350 2.45205E-01
        1.068 4.80134 2.42279E-01
        1.070 4.79916 2.39404E-01
        1.072 4.79687 2.36764E-01
        1.074 4.79458 2.34123E-01
        1.076 4.79229 2.31483E-01
        1.078 4.78999 2.28843E-01
        1.080 4.78763 2.26205E-01
        1.082 4.78528 2.23566E-01
        1.084 4.78293 2.20928E-01
        1.086 4.78057 2.18332E-01
        1.088 4.77818 2.15849E-01
        1.090 4.77580 2.13366E-01
        1.092 4.77341 2.10883E-01
        1.094 4.77102 2.08468E-01
        1.096 4.76863 2.06235E-01
        1.098 4.76623 2.04002E-01
        1.100 4.76383 2.01769E-01
        1.102 4.76143 1.99545E-01
        1.104 4.75904 1.97347E-01
        1.106 4.75664 1.95149E-01
        1.108 4.75425 1.92951E-01
        1.110 4.75186 1.90770E-01
        1.112 4.74947 1.88668E-01
        1.114 4.74708 1.86566E-01
        1.116 4.74469 1.84464E-01
        1.118 4.74230 1.82369E-01
        1.120 4.73990 1.80340E-01
        1.122 4.73751 1.78311E-01
        1.124 4.73511 1.76282E-01
        1.126 4.73272 1.74253E-01
        1.128 4.73031 1.72378E-01
        1.130 4.72791 1.70506E-01
        1.132 4.72550 1.68634E-01
        1.134 4.72309 1.66763E-01
        1.136 4.72066 1.65006E-01
        1.138 4.71823 1.63272E-01
        1.140 4.71580 1.61538E-01
        1.142 4.71336 1.59805E-01
        1.144 4.71090 1.58032E-01
        1.146 4.70843 1.56238E-01
        1.148 4.70595 1.54444E-01
        1.150 4.70348 1.52650E-01
        1.152 4.70099 1.50862E-01
        1.154 4.69850 1.49082E-01
        1.156 4.69600 1.47301E-01
        1.158 4.69350 1.45521E-01
        1.160 4.69101 1.43766E-01
        1.162 4.68854 1.42110E-01
        1.164 4.68607 1.40455E-01
        1.166 4.68360 1.38799E-01
        1.168 4.68113 1.37144E-01
        1.170 4.67871 1.35591E-01
        1.172 4.67630 1.34045E-01
        1.174 4.67389 1.32499E-01
        1.176 4.67148 1.30953E-01
        1.178 4.66912 1.29540E-01
        1.180 4.66680 1.28205E-01
        1.182 4.66447 1.26870E-01
        1.184 4.66215 1.25535E-01
        1.186 4.65984 1.24206E-01
        1.188 4.65756 1.22892E-01
        1.190 4.65528 1.21579E-01
        1.192 4.65300 1.20265E-01
        1.194 4.65072 1.18951E-01
        1.196 4.64849 1.17629E-01
        1.198 4.64626 1.16307E-01
        1.200 4.64404 1.14984E-01
        1.202 4.64181 1.13662E-01
        1.204 4.63963 1.12357E-01
        1.206 4.63747 1.11069E-01
        1.208 4.63532 1.09780E-01
        1.210 4.63316 1.08491E-01
        1.212 4.63102 1.07228E-01
        1.214 4.62896 1.06193E-01
        1.216 4.62689 1.05159E-01
        1.218 4.62483 1.04124E-01
        1.220 4.62277 1.03090E-01
        1.222 4.62070 1.02114E-01
        1.224 4.61863 1.01172E-01
        1.226 4.61657 1.00230E-01
        1.228 4.61450 9.92880E-02
        1.230 4.61242 9.83421E-02
        1.232 4.61030 9.73709E-02
        1.234 4.60818 9.63997E-02
        1.236 4.60606 9.54285E-02
        1.238 4.60394 9.44574E-02
        1.240 4.60180 9.33775E-02
        1.242 4.59964 9.22274E-02
        1.244 4.59749 9.10772E-02
        1.246 4.59533 8.99271E-02
        1.248 4.59318 8.87889E-02
        1.250 4.59117 8.79087E-02
        1.252 4.58916 8.70285E-02
        1.254 4.58715 8.61482E-02
        1.256 4.58514 8.52680E-02
        1.258 4.58321 8.43877E-02
        1.260 4.58137 8.35075E-02
        1.262 4.57953 8.26273E-02
        1.264 4.57770 8.17471E-02
        1.266 4.57586 8.08669E-02
        1.268 4.57419 7.99825E-02
        1.270 4.57256 7.90971E-02
        1.272 4.57092 7.82118E-02
        1.274 4.56929 7.73264E-02
        1.276 4.56768 7.64503E-02
        1.278 4.56623 7.56257E-02
        1.280 4.56477 7.48012E-02
        1.282 4.56332 7.39766E-02
        1.284 4.56187 7.31521E-02
        1.286 4.56045 7.24433E-02
        1.288 4.55907 7.18748E-02
        1.290 4.55770 7.13063E-02
        1.292 4.55632 7.07379E-02
        1.294 4.55495 7.01694E-02
        1.296 4.55356 6.95622E-02
        1.298 4.55216 6.89399E-02
        1.300 4.55076 6.83175E-02
        1.302 4.54936 6.76952E-02
        1.304 4.54796 6.70728E-02
        1.306 4.54649 6.63781E-02
        1.308 4.54502 6.56796E-02
        1.310 4.54355 6.49811E-02
        1.312 4.54208 6.42826E-02
        1.314 4.54060 6.36124E-02
        1.316 4.53907 6.31081E-02
        1.318 4.53753 6.26038E-02
        1.320 4.53600 6.20994E-02
        1.322 4.53446 6.15951E-02
        1.324 4.53294 6.10774E-02
        1.326 4.53144 6.05294E-02
        1.328 4.52994 5.99813E-02
        1.330 4.52843 5.94333E-02
        1.332 4.52693 5.88853E-02
        1.334 4.52545 5.83660E-02
        1.336 4.52399 5.78847E-02
        1.338 4.52252 5.74033E-02
        1.340 4.52106 5.69220E-02
        1.342 4.51960 5.64406E-02
        1.344 4.51812 5.59597E-02
        1.346 4.51662 5.54792E-02
        1.348 4.51512 5.49988E-02
        1.350 4.51361 5.45183E-02
        1.352 4.51211 5.40378E-02
        1.354 4.51053 5.36475E-02
        1.356 4.50889 5.33242E-02
        1.358 4.50724 5.30009E-02
        1.360 4.50560 5.26776E-02
        1.362 4.50396 5.23542E-02
        1.364 4.50232 5.20440E-02
        1.366 4.50068 5.17429E-02
        1.368 4.49905 5.14417E-02
        1.370 4.49741 5.11406E-02
        1.372 4.49577 5.08395E-02
        1.374 4.49417 5.04788E-02
        1.376 4.49259 5.00732E-02
        1.378 4.49101 4.96676E-02
        1.380 4.48943 4.92620E-02
        1.382 4.48786 4.88564E-02
        1.384 4.48628 4.84628E-02
        1.386 4.48470 4.80807E-02
        1.388 4.48313 4.76986E-02
        1.390 4.48155 4.73165E-02
        1.392 4.47998 4.69344E-02
        1.394 4.47840 4.65959E-02
        1.396 4.47683 4.63182E-02
        1.398 4.47526 4.60406E-02
        1.400 4.47368 4.57629E-02
        1.402 4.47211 4.54852E-02
        1.404 4.47056 4.51767E-02
        1.406 4.46906 4.47913E-02
        1.408 4.46756 4.44058E-02
        1.410 4.46607 4.40204E-02
        1.412 4.46457 4.36350E-02
        1.414 4.46309 4.32640E-02
        1.416 4.46170 4.30025E-02
        1.418 4.46032 4.27411E-02
        1.420 4.45893 4.24796E-02
        1.422 4.45754 4.22182E-02
        1.424 4.45615 4.19568E-02
        1.426 4.45501 4.17555E-02
        1.428 4.45389 4.15604E-02
        1.430 4.45277 4.13653E-02
        1.432 4.45165 4.11701E-02
        1.434 4.45052 4.09750E-02
        1.436 4.44968 4.07188E-02
        1.438 4.44898 4.04315E-02
        1.440 4.44828 4.01441E-02
        1.442 4.44757 3.98568E-02
        1.444 4.44687 3.95695E-02
        1.446 4.44632 3.92886E-02
        1.448 4.44603 3.90185E-02
        1.450 4.44573 3.87483E-02
        1.452 4.44544 3.84782E-02
        1.454 4.44514 3.82080E-02
        1.456 4.44486 3.79415E-02
        1.458 4.44483 3.77403E-02
        1.460 4.44480 3.75390E-02
        1.462 4.44478 3.73377E-02
        1.464 4.44475 3.71365E-02
        1.466 4.44472 3.69352E-02
        1.468 4.44473 3.66748E-02
        1.470 4.44476 3.63878E-02
        1.472 4.44479 3.61009E-02
        1.474 4.44482 3.58139E-02
        1.476 4.44485 3.55269E-02
        1.478 4.44483 3.52840E-02
        1.480 4.44469 3.51501E-02
        1.482 4.44456 3.50162E-02
        1.484 4.44443 3.48823E-02
        1.486 4.44429 3.47484E-02
        1.488 4.44416 3.46145E-02
        1.490 4.44375 3.45479E-02
        1.492 4.44330 3.44937E-02
        1.494 4.44284 3.44395E-02
        1.496 4.44238 3.43852E-02
        1.498 4.44193 3.43310E-02
        1.500 4.44133 3.42519E-02
        1.502 4.44049 3.41290E-02
        1.504 4.43964 3.40061E-02
        1.506 4.43880 3.38832E-02
        1.508 4.43796 3.37603E-02
        1.510 4.43712 3.36374E-02
        1.512 4.43601 3.34068E-02
        1.514 4.43485 3.31556E-02
        1.516 4.43370 3.29043E-02
        1.518 4.43254 3.26531E-02
        1.520 4.43139 3.24019E-02
        1.522 4.43021 3.21614E-02
        1.524 4.42896 3.19491E-02
        1.526 4.42771 3.17367E-02
        1.528 4.42646 3.15244E-02
        1.530 4.42522 3.13120E-02
        1.532 4.42397 3.10997E-02
        1.534 4.42278 3.09899E-02
        1.536 4.42163 3.09303E-02
        1.538 4.42047 3.08707E-02
        1.540 4.41932 3.08111E-02
        1.542 4.41816 3.07515E-02
        1.544 4.41701 3.06878E-02
        1.546 4.41593 3.04698E-02
        1.548 4.41485 3.02519E-02
        1.550 4.41376 3.00339E-02
        1.552 4.41268 2.98160E-02
        1.554 4.41160 2.95980E-02
        1.556 4.41059 2.94257E-02
        1.558 4.40970 2.93424E-02
        1.560 4.40881 2.92591E-02
        1.562 4.40792 2.91758E-02
        1.564 4.40703 2.90926E-02
        1.566 4.40614 2.90093E-02
        1.568 4.40525 2.88998E-02
        1.570 4.40438 2.87736E-02
        1.572 4.40350 2.86473E-02
        1.574 4.40262 2.85211E-02
        1.576 4.40174 2.83948E-02
        1.578 4.40087 2.82686E-02
        1.580 4.39993 2.81166E-02
        1.582 4.39899 2.79595E-02
        1.584 4.39804 2.78025E-02
        1.586 4.39710 2.76455E-02
        1.588 4.39615 2.74884E-02
        1.590 4.39521 2.73312E-02
        1.592 4.39427 2.71675E-02
        1.594 4.39334 2.70038E-02
        1.596 4.39240 2.68401E-02
        1.598 4.39146 2.66764E-02
        1.600 4.39053 2.65127E-02
        1.602 4.38960 2.63528E-02
        1.604 4.38874 2.62119E-02
        1.606 4.38788 2.60711E-02
        1.608 4.38702 2.59302E-02
        1.610 4.38616 2.57893E-02
        1.612 4.38530 2.56485E-02
        1.614 4.38448 2.55333E-02
        1.616 4.38377 2.54887E-02
        1.618 4.38306 2.54441E-02
        1.620 4.38235 2.53996E-02
        1.622 4.38164 2.53550E-02
        1.624 4.38093 2.53104E-02
        1.626 4.38023 2.52490E-02
        1.628 4.37956 2.51522E-02
        1.630 4.37889 2.50554E-02
        1.632 4.37821 2.49586E-02
        1.634 4.37754 2.48618E-02
        1.636 4.37687 2.47650E-02
        1.638 4.37619 2.46582E-02
        1.640 4.37548 2.45315E-02
        1.642 4.37477 2.44049E-02
        1.644 4.37406 2.42782E-02
        1.646 4.37335 2.41516E-02
        1.648 4.37264 2.40249E-02
        1.650 4.37192 2.39127E-02
        1.652 4.37116 2.38336E-02
        1.654 4.37041 2.37545E-02
        1.656 4.36965 2.36753E-02
        1.658 4.36890 2.35962E-02
        1.660 4.36814 2.35170E-02
        1.662 4.36737 2.34037E-02
        1.664 4.36653 2.31749E-02
        1.666 4.36569 2.29460E-02
        1.668 4.36485 2.27171E-02
        1.670 4.36401 2.24883E-02
        1.672 4.36317 2.22594E-02
        1.674 4.36235 2.20561E-02
        1.676 4.36166 2.20643E-02
        1.678 4.36098 2.20725E-02
        1.680 4.36029 2.20807E-02
        1.682 4.35960 2.20889E-02
        1.684 4.35892 2.20972E-02
        1.686 4.35823 2.21054E-02
        1.688 4.35750 2.18463E-02
        1.690 4.35677 2.15707E-02
        1.692 4.35604 2.12952E-02
        1.694 4.35531 2.10196E-02
        1.696 4.35457 2.07440E-02
        1.698 4.35384 2.04685E-02
        1.700 4.35322 2.04251E-02
        1.702 4.35264 2.04673E-02
        1.704 4.35206 2.05095E-02
        1.706 4.35148 2.05517E-02
        1.708 4.35090 2.05939E-02
        1.710 4.35032 2.06362E-02
        1.712 4.34971 2.06192E-02
        1.714 4.34907 2.05367E-02
        1.716 4.34842 2.04541E-02
        1.718 4.34777 2.03715E-02
        1.720 4.34712 2.02889E-02
        1.722 4.34648 2.02063E-02
        1.724 4.34581 2.01100E-02
        1.726 4.34505 1.99468E-02
        1.728 4.34429 1.97835E-02
        1.730 4.34352 1.96203E-02
        1.732 4.34276 1.94571E-02
        1.734 4.34200 1.92939E-02
        1.736 4.34124 1.91307E-02
        1.738 4.34041 1.90140E-02
        1.740 4.33957 1.89075E-02
        1.742 4.33873 1.88011E-02
        1.744 4.33789 1.86946E-02
        1.746 4.33705 1.85881E-02
        1.748 4.33621 1.84816E-02
        1.750 4.33533 1.84304E-02
        1.752 4.33441 1.84541E-02
        1.754 4.33349 1.84777E-02
        1.756 4.33257 1.85014E-02
        1.758 4.33165 1.85250E-02
        1.760 4.33074 1.85487E-02
        1.762 4.32982 1.85723E-02
        1.764 4.32879 1.83143E-02
        1.766 4.32776 1.80510E-02
        1.768 4.32672 1.77877E-02
        1.770 4.32569 1.75244E-02
        1.772 4.32466 1.72611E-02
        1.774 4.32363 1.69978E-02
        1.776 4.32273 1.69159E-02
        1.778 4.32196 1.70221E-02
        1.780 4.32119 1.71282E-02
        1.782 4.32042 1.72343E-02
        1.784 4.31965 1.73404E-02
        1.786 4.31888 1.74466E-02
        1.788 4.31811 1.75527E-02
        1.790 4.31782 1.70313E-02
        1.792 4.31754 1.64785E-02
        1.794 4.31727 1.59256E-02
        1.796 4.31700 1.53728E-02
        1.798 4.31673 1.48200E-02
        1.800 4.31645 1.42671E-02
        1.802 4.31647 1.37682E-02
        1.804 4.31698 1.33629E-02
        1.806 4.31749 1.29575E-02
        1.808 4.31800 1.25521E-02
        1.810 4.31852 1.21468E-02
        1.812 4.31903 1.17414E-02
        1.814 4.31954 1.13361E-02
        1.816 4.32049 1.12034E-02
        1.818 4.32160 1.11714E-02
        1.820 4.32271 1.11395E-02
        1.822 4.32382 1.11075E-02
        1.824 4.32493 1.10756E-02
        1.826 4.32604 1.10436E-02
        1.828 4.32714 1.10113E-02
        1.830 4.32819 1.09714E-02
        1.832 4.32923 1.09316E-02
        1.834 4.33027 1.08917E-02
        1.836 4.33131 1.08519E-02
        1.838 4.33235 1.08120E-02
        1.840 4.33339 1.07721E-02
        1.842 4.33423 1.07356E-02
        1.844 4.33461 1.07065E-02
        1.846 4.33499 1.06774E-02
        1.848 4.33537 1.06482E-02
        1.850 4.33575 1.06191E-02
        1.852 4.33614 1.05899E-02
        1.854 4.33652 1.05608E-02
        1.856 4.33648 1.05357E-02
        1.858 4.33608 1.05142E-02
        1.860 4.33567 1.04927E-02
        1.862 4.33527 1.04712E-02
        1.864 4.33486 1.04496E-02
        1.866 4.33446 1.04281E-02
        1.868 4.33405 1.04066E-02
        1.870 4.33333 1.03512E-02
        1.872 4.33247 1.02809E-02
        1.874 4.33161 1.02107E-02
        1.876 4.33075 1.01404E-02
        1.878 4.32990 1.00702E-02
        1.880 4.32904 9.99997E-03
        1.882 4.32818 9.92972E-03
        1.884 4.32727 9.86344E-03
        1.886 4.32635 9.79806E-03
        1.888 4.32543 9.73268E-03
        1.890 4.32451 9.66730E-03
        1.892 4.32359 9.60192E-03
        1.894 4.32267 9.53654E-03
        1.896 4.32176 9.47116E-03
        1.898 4.32091 9.38632E-03
        1.900 4.32009 9.29880E-03
        1.902 4.31926 9.21129E-03
        1.904 4.31843 9.12377E-03
        1.906 4.31760 9.03625E-03
        1.908 4.31677 8.94873E-03
        1.910 4.31594 8.86122E-03
        1.912 4.31522 8.76776E-03
        1.914 4.31451 8.67360E-03
        1.916 4.31381 8.57944E-03
        1.918 4.31311 8.48527E-03
        1.920 4.31240 8.39111E-03
        1.922 4.31170 8.29695E-03
        1.924 4.31099 8.20279E-03
        1.926 4.31041 8.09794E-03
        1.928 4.30984 7.99132E-03
        1.930 4.30928 7.88469E-03
        1.932 4.30871 7.77806E-03
        1.934 4.30815 7.67143E-03
        1.936 4.30759 7.56480E-03
        1.938 4.30702 7.45818E-03
        1.940 4.30655 7.36035E-03
        1.942 4.30611 7.26518E-03
        1.944 4.30567 7.17001E-03
        1.946 4.30523 7.07484E-03
        1.948 4.30479 6.97967E-03
        1.950 4.30435 6.88450E-03
        1.952 4.30391 6.78933E-03
        1.954 4.30350 6.70987E-03
        1.956 4.30312 6.63973E-03
        1.958 4.30274 6.56959E-03
        1.960 4.30235 6.49945E-03
        1.962 4.30197 6.42931E-03
        1.964 4.30158 6.35917E-03
        1.966 4.30120 6.28903E-03
        1.968 4.30082 6.21350E-03
        1.970 4.30046 6.13098E-03
        1.972 4.30009 6.04845E-03
        1.974 4.29973 5.96593E-03
        1.976 4.29936 5.88340E-03
        1.978 4.29900 5.80088E-03
        1.980 4.29864 5.71835E-03
        1.982 4.29827 5.63990E-03
        1.984 4.29791 5.57908E-03
        1.986 4.29755 5.51825E-03
        1.988 4.29718 5.45742E-03
        1.990 4.29682 5.39660E-03
        1.992 4.29646 5.33577E-03
        1.994 4.29610 5.27494E-03
        1.996 4.29573 5.21412E-03
        1.998 4.29537 5.15390E-03
        2.000 4.29500 5.09376E-03
        2.002 4.29464 5.03363E-03
        2.004 4.29427 4.97349E-03
        2.006 4.29391 4.91335E-03
        2.008 4.29354 4.85321E-03
        2.010 4.29318 4.79308E-03
        2.012 4.29281 4.73175E-03
        2.014 4.29245 4.66938E-03
        2.016 4.29209 4.60701E-03
        2.018 4.29173 4.54465E-03
        2.020 4.29137 4.48228E-03
        2.022 4.29101 4.41991E-03
        2.024 4.29065 4.35755E-03
        2.026 4.29030 4.29723E-03
        2.028 4.28995 4.25100E-03
        2.030 4.28960 4.20478E-03
        2.032 4.28926 4.15855E-03
        2.034 4.28891 4.11232E-03
        2.036 4.28857 4.06609E-03
        2.038 4.28822 4.01986E-03
        2.040 4.28787 3.97363E-03
        2.042 4.28755 3.92734E-03
        2.044 4.28723 3.88101E-03
        2.046 4.28692 3.83468E-03
        2.048 4.28661 3.78836E-03
        2.050 4.28629 3.74203E-03
        2.052 4.28598 3.69570E-03
        2.054 4.28566 3.64937E-03
        2.056 4.28535 3.60467E-03
        2.058 4.28505 3.56936E-03
        2.060 4.28476 3.53406E-03
        2.062 4.28446 3.49875E-03
        2.064 4.28417 3.46344E-03
        2.066 4.28387 3.42813E-03
        2.068 4.28357 3.39282E-03
        2.070 4.28328 3.35751E-03
        2.072 4.28298 3.32694E-03
        2.074 4.28268 3.29987E-03
        2.076 4.28239 3.27281E-03
        2.078 4.28209 3.24574E-03
        2.080 4.28180 3.21867E-03
        2.082 4.28150 3.19160E-03
        2.084 4.28120 3.16453E-03
        2.086 4.28091 3.13747E-03
        2.088 4.28061 3.09961E-03
        2.090 4.28031 3.06115E-03
        2.092 4.28000 3.02269E-03
        2.094 4.27970 2.98423E-03
        2.096 4.27940 2.94577E-03
        2.098 4.27910 2.90731E-03
        2.100 4.27880 2.86885E-03
        2.102 4.27850 2.83386E-03
        2.104 4.27820 2.80866E-03
        2.106 4.27790 2.78346E-03
        2.108 4.27759 2.75826E-03
        2.110 4.27729 2.73305E-03
        2.112 4.27699 2.70785E-03
        2.114 4.27669 2.68265E-03
        2.116 4.27638 2.65744E-03
        2.118 4.27608 2.63128E-03
        2.120 4.27577 2.60423E-03
        2.122 4.27547 2.57718E-03
        2.124 4.27516 2.55013E-03
        2.126 4.27485 2.52309E-03
        2.128 4.27455 2.49604E-03
        2.130 4.27424 2.46899E-03
        2.132 4.27393 2.44194E-03
        2.134 4.27362 2.41043E-03
        2.136 4.27329 2.37721E-03
        2.138 4.27297 2.34398E-03
        2.140 4.27265 2.31076E-03
        2.142 4.27232 2.27754E-03
        2.144 4.27200 2.24431E-03
        2.146 4.27168 2.21109E-03
        2.148 4.27135 2.17787E-03
        2.150 4.27101 2.14359E-03
        2.152 4.27066 2.10916E-03
        2.154 4.27032 2.07472E-03
        2.156 4.26997 2.04029E-03
        2.158 4.26962 2.00585E-03
        2.160 4.26928 1.97142E-03
        2.162 4.26893 1.93699E-03
        2.164 4.26858 1.90255E-03
        2.166 4.26824 1.87229E-03
        2.168 4.26789 1.84223E-03
        2.170 4.26755 1.81218E-03
        2.172 4.26720 1.78212E-03
        2.174 4.26686 1.75207E-03
        2.176 4.26652 1.72201E-03
        2.178 4.26617 1.69195E-03
        2.180 4.26583 1.66190E-03
        2.182 4.26552 1.64237E-03
        2.184 4.26521 1.62305E-03
        2.186 4.26489 1.60372E-03
        2.188 4.26458 1.58440E-03
        2.190 4.26427 1.56507E-03
        2.192 4.26396 1.54574E-03
        2.194 4.26365 1.52642E-03
        2.196 4.26334 1.50709E-03
        2.198 4.26309 1.48808E-03
        2.200 4.26284 1.46908E-03
        2.202 4.26259 1.45009E-03
        2.204 4.26234 1.43109E-03
        2.206 4.26210 1.41209E-03
        2.208 4.26185 1.39310E-03
        2.210 4.26160 1.37410E-03
        2.212 4.26135 1.35510E-03
        2.214 4.26118 1.33111E-03
        2.216 4.26102 1.30631E-03
        2.218 4.26085 1.28151E-03
        2.220 4.26069 1.25672E-03
        2.222 4.26052 1.23192E-03
        2.224 4.26036 1.20712E-03
        2.226 4.26020 1.18232E-03
        2.228 4.26003 1.15752E-03
        2.230 4.25993 1.13220E-03
        2.232 4.25984 1.10667E-03
        2.234 4.25975 1.08114E-03
        2.236 4.25967 1.05561E-03
        2.238 4.25958 1.03008E-03
        2.240 4.25950 1.00455E-03
        2.242 4.25941 9.79020E-04
        2.244 4.25933 9.53489E-04
        2.246 4.25927 9.38027E-04
        2.248 4.25923 9.32538E-04
        2.250 4.25919 9.27050E-04
        2.252 4.25915 9.21561E-04
        2.254 4.25911 9.16072E-04
        2.256 4.25907 9.10584E-04
        2.258 4.25903 9.05095E-04
        2.260 4.25899 8.99607E-04
        2.262 4.25895 8.94689E-04
        2.264 4.25891 8.91654E-04
        2.266 4.25887 8.88620E-04
        2.268 4.25883 8.85586E-04
        2.270 4.25878 8.82552E-04
        2.272 4.25874 8.79518E-04
        2.274 4.25870 8.76483E-04
        2.276 4.25866 8.73449E-04
        2.278 4.25862 8.70415E-04
        2.280 4.25854 8.68308E-04
        2.282 4.25846 8.66301E-04
        2.284 4.25837 8.64295E-04
        2.286 4.25829 8.62288E-04
        2.288 4.25821 8.60282E-04
        2.290 4.25813 8.58275E-04
        2.292 4.25804 8.56269E-04
        2.294 4.25796 8.54262E-04
        2.296 4.25785 8.55949E-04
        2.298 4.25772 8.61193E-04
        2.300 4.25759 8.66438E-04
        2.302 4.25745 8.71682E-04
        2.304 4.25732 8.76926E-04
        2.306 4.25719 8.82170E-04
        2.308 4.25705 8.87414E-04
        2.310 4.25692 8.92658E-04
        2.312 4.25679 8.97558E-04
        2.314 4.25662 8.96587E-04
        2.316 4.25646 8.95616E-04
        2.318 4.25630 8.94646E-04
        2.320 4.25614 8.93675E-04
        2.322 4.25598 8.92704E-04
        2.324 4.25581 8.91733E-04
        2.326 4.25565 8.90763E-04
        2.328 4.25549 8.89792E-04
        2.330 4.25533 8.88603E-04
        2.332 4.25516 8.87229E-04
        2.334 4.25500 8.85854E-04
        2.336 4.25484 8.84479E-04
        2.338 4.25468 8.83104E-04
        2.340 4.25451 8.81730E-04
        2.342 4.25435 8.80355E-04
        2.344 4.25419 8.78980E-04
        2.346 4.25402 8.77605E-04
        2.348 4.25388 8.75638E-04
        2.350 4.25373 8.73646E-04
        2.352 4.25359 8.71654E-04
        2.354 4.25345 8.69662E-04
        2.356 4.25330 8.67671E-04
        2.358 4.25316 8.65679E-04
        2.360 4.25301 8.63687E-04
        2.362 4.25287 8.61695E-04
        2.364 4.25273 8.63299E-04
        2.366 4.25259 8.72624E-04
        2.368 4.25246 8.81948E-04
        2.370 4.25232 8.91273E-04
        2.372 4.25219 9.00598E-04
        2.374 4.25205 9.09923E-04
        2.376 4.25192 9.19247E-04
        2.378 4.25178 9.28572E-04
        2.380 4.25165 9.37897E-04
        2.382 4.25150 9.46274E-04
        2.384 4.25135 9.54051E-04
        2.386 4.25119 9.61828E-04
        2.388 4.25104 9.69604E-04
        2.390 4.25089 9.77381E-04
        2.392 4.25073 9.85158E-04
        2.394 4.25058 9.92934E-04
        2.396 4.25042 1.00071E-03
        2.398 4.25027 1.00849E-03
        2.400 4.25010 1.01684E-03
        2.402 4.24992 1.02530E-03
        2.404 4.24974 1.03377E-03
        2.406 4.24957 1.04223E-03
        2.408 4.24939 1.05069E-03
        2.410 4.24921 1.05915E-03
        2.412 4.24903 1.06761E-03
        2.414 4.24886 1.07608E-03
        2.416 4.24868 1.08457E-03
        2.418 4.24853 1.09828E-03
        2.420 4.24838 1.11199E-03
        2.422 4.24822 1.12569E-03
        2.424 4.24807 1.13940E-03
        2.426 4.24792 1.15310E-03
        2.428 4.24777 1.16681E-03
        2.430 4.24762 1.18052E-03
        2.432 4.24746 1.19422E-03
        2.434 4.24732 1.20803E-03
        2.436 4.24721 1.22273E-03
        2.438 4.24710 1.23743E-03
        2.440 4.24699 1.25212E-03
        2.442 4.24689 1.26682E-03
        2.444 4.24678 1.28152E-03
        2.446 4.24667 1.29621E-03
        2.448 4.24656 1.31091E-03
        2.450 4.24645 1.32561E-03
        2.452 4.24635 1.33888E-03
        2.454 4.24628 1.34358E-03
        2.456 4.24621 1.34827E-03
        2.458 4.24614 1.35297E-03
        2.460 4.24607 1.35766E-03
        2.462 4.24600 1.36236E-03
        2.464 4.24593 1.36705E-03
        2.466 4.24586 1.37175E-03
        2.468 4.24580 1.37644E-03
        2.470 4.24573 1.38106E-03
        2.472 4.24567 1.38502E-03
        2.474 4.24560 1.38899E-03
        2.476 4.24554 1.39295E-03
        2.478 4.24548 1.39692E-03
        2.480 4.24542 1.40088E-03
        2.482 4.24536 1.40485E-03
        2.484 4.24530 1.40881E-03
        2.486 4.24524 1.41278E-03
        2.488 4.24518 1.41691E-03
        2.490 4.24513 1.43404E-03
        2.492 4.24509 1.45117E-03
        2.494 4.24504 1.46830E-03
        2.496 4.24499 1.48543E-03
        2.498 4.24495 1.50256E-03
        2.500 4.24490 1.51969E-03
        2.502 4.24485 1.53682E-03
        2.504 4.24481 1.55395E-03
        2.506 4.24476 1.57108E-03
        2.508 4.24476 1.61919E-03
        2.510 4.24477 1.67287E-03
        2.512 4.24478 1.72655E-03
        2.514 4.24479 1.78023E-03
        2.516 4.24480 1.83391E-03
        2.518 4.24481 1.88759E-03
        2.520 4.24482 1.94127E-03
        2.522 4.24483 1.99495E-03
        2.524 4.24484 2.04863E-03
        2.526 4.24485 2.11375E-03
        2.528 4.24487 2.18602E-03
        2.530 4.24489 2.25829E-03
        2.532 4.24490 2.33057E-03
        2.534 4.24492 2.40284E-03
        2.536 4.24494 2.47511E-03
        2.538 4.24496 2.54739E-03
        2.540 4.24497 2.61966E-03
        2.542 4.24499 2.69193E-03
        2.544 4.24500 2.76634E-03
        2.546 4.24500 2.84539E-03
        2.548 4.24500 2.92443E-03
        2.550 4.24499 3.00348E-03
        2.552 4.24499 3.08253E-03
        2.554 4.24499 3.16158E-03
        2.556 4.24498 3.24062E-03
        2.558 4.24498 3.31967E-03
        2.560 4.24498 3.39872E-03
        2.562 4.24497 3.47777E-03
        2.564 4.24487 3.57722E-03
        2.566 4.24475 3.67785E-03
        2.568 4.24464 3.77848E-03
        2.570 4.24452 3.87910E-03
        2.572 4.24440 3.97973E-03
        2.574 4.24429 4.08036E-03
        2.576 4.24417 4.18099E-03
        2.578 4.24406 4.28161E-03
        2.580 4.24394 4.38224E-03
        2.582 4.24379 4.46120E-03
        2.584 4.24360 4.51913E-03
        2.586 4.24341 4.57706E-03
        2.588 4.24322 4.63499E-03
        2.590 4.24303 4.69292E-03
        2.592 4.24283 4.75086E-03
        2.594 4.24264 4.80879E-03
        2.596 4.24245 4.86672E-03
        2.598 4.24226 4.92465E-03
        2.600 4.24610 4.98258E-03
        2.620 4.24477 4.98258E-03
        2.640 4.24346 4.98258E-03
        2.660 4.24218 4.98258E-03
        2.680 4.24093 4.98258E-03
        2.700 4.23971 4.98258E-03
        2.720 4.23852 4.98258E-03
        2.740 4.23735 4.98258E-03
        2.760 4.23621 4.98258E-03
        2.780 4.23509 4.98258E-03
        2.800 4.23400 4.98258E-03
        2.820 4.23293 4.98258E-03
        2.840 4.23188 4.98258E-03
        2.860 4.23085 4.98258E-03
        2.880 4.22984 4.98258E-03
        2.900 4.22886 4.98258E-03
        2.920 4.22790 4.98258E-03
        2.940 4.22695 4.98258E-03
        2.960 4.22602 4.98258E-03
        2.980 4.22512 4.98258E-03
        3.000 4.22423 4.98258E-03
        3.020 4.22336 4.98258E-03
        3.040 4.22250 4.98258E-03
        3.060 4.22167 4.98258E-03
        3.080 4.22084 4.98258E-03
        3.100 4.22004 4.98258E-03
        3.120 4.21925 4.98258E-03
        3.140 4.21847 4.98258E-03
        3.160 4.21771 4.98258E-03
        3.180 4.21697 4.98258E-03
        3.200 4.21623 4.98258E-03
        3.220 4.21552 4.98258E-03
        3.240 4.21481 4.98258E-03
        3.260 4.21412 4.98258E-03
        3.280 4.21344 4.98258E-03
        3.300 4.21277 4.98258E-03
        3.320 4.21212 4.98258E-03
        3.340 4.21147 4.98258E-03
        3.360 4.21084 4.98258E-03
        3.380 4.21022 4.98258E-03
        3.400 4.20961 4.98258E-03
        3.420 4.20901 4.98258E-03
        3.440 4.20842 4.98258E-03
        3.460 4.20784 4.98258E-03
        3.480 4.20727 4.98258E-03
        3.500 4.20671 4.98258E-03
        3.520 4.20616 4.98258E-03
        3.540 4.20562 4.98258E-03
        3.560 4.20509 4.98258E-03
        3.580 4.20457 4.98258E-03
